Repository: Samuel-Buteau/universal-battery-database

# Universal Battery Database

The Universal Battery Database is an open source software that describes and predicts the cycling behaviour and degradation mechanisms of li-ion cells. It simulates cells with different chemistries, architecture, and operating conditions using neural networks.

The Universal Battery Database was developed at the Jeff Dahn Research Group, in collaboration with Tesla Motors/Energy, at Dalhousie University.

### Prerequisites

- [Python 3](https://www.python.org/downloads/)
- [pip and virtualenv](https://packaging.python.org/guides/installing-using-pip-and-virtual-environments/)

#### 1. Create a new virtual environment.

cmd (Windows):
```cmd
py -m venv env
```

Bash (macOS and Linux):
```bash
python3 -m venv env
```

#### 2. Activate the virtual environment

cmd (Windows):
```cmd
.\env\Scripts\activate
```

Bash (macOS and Linux):
```bash
source env/bin/activate
```

#### 6. Run

```bash
$ psql -U postgres
```
followed by

```sql
CREATE DATABASE my_project;

CREATE USER my_user WITH PASSWORD ‘my_password’;

GRANT ALL PRIVILEGES ON DATABASE my_project TO my_user;
```

#### 7. Create `config.ini` in the root directory.

`config.ini` should contain the following (feel free to modify the values):

```
[DEFAULT]
Database = database
User = user
Password = password
Host = localhost
Port = 5432
```

This is for security purposes.

#### 8. Download a dataset file and put it in the appropriate folder.

#### 9. Create a new file, `neware_parser/config.ini`.

`neware_parser/config.ini` should contain the following (again, feel free to modify the values):

```
[DEFAULT]
Database = database
User = user
Password = password
Host = localhost
Port = 0000
Backend = sqlite3
SecretKey = your_very_secret_key
```

## Using the Software

To quickly see the web page and start developing, run
```bash
python3 manage.py runserver 0.0.0.0:8000
```
then visit `http://localhost:8000/` with a web browser.

Users are recommended to run
```bash
python3 manage.py process_tasks
```
in a separate terminal to allow background tasks. This will process the tasks as they are defined.

### Run Scripts

Various run scripts are included to help users get started with default settings.

#### `run_ml_moothing.sh`

Users are recommended to create a file called `run_smoothing.sh` (which is already in `gitignore`) that specifies the dataset version and takes in two arguments, output path and notes (optional), and calls `smoothing.sh` with these three arguments.

Example `run_ml_smoothing.sh`:
```bash

# $1 specifies the outputpath for figures and $2 is an optional text for notes
sh smoothing.sh $1 TESTING0 $2
```

Then simply runs `sh run_smoothing.sh path-figures optional-note-to-self`.

## Stoichiometry
It is recommended to always use whole numbers. For instance, instead of 0.33, 0.33, 0.33, simply use 1, 1, 1. If there are some very specific ratios that are too inexact to rationalize, you can try to have sub whole numbers.

# Dealing with common bugs
##(1146, "Table 'filename_data.FileNameHelper_rptexperiment' doesn't exist")
Requires migration; run the following commands:
1. python manage.py makemigrations ElectrolyteDatabase
2. python manage.py migrate ElectrolyteDatabase --database=electrolytedatabase_db

##Reverse for 'experiment_overview' not found. 'experiment_overview' is not a valid view function or pattern name.
The line was:
  return HttpResponseRedirect(reverse('FileNameHelper:experiment_overview')) 
The problem is in urls.py, there are no urls with name=experiment_overview

The line was:
<li><a href="{% url 'FileNameHelper:novonix_experiment_overview' %}">Novonix Experiment Overview</a></li>
The problem is in urls.py, there are no urls with name=novonix_experiment_overview

##name 'NewareExperimentFormSet' is not defined
The line was:
formset = NewareExperimentFormSet() 
The problem is in views.py, probably a copy paste error. Most common is missing import or typo in vareiable name

##(1364, "Field 'upper_cutoff_voltage' doesn't have a default value")
This happened because I tried to enter something into the database and one of the required fields is not present.
Migration is required, refer to first bug on this list. 

##(1054, "Unknown column 'FileNameHelper_rptexperiment.storage_potential' in 'field list'")
The model defines a variable that is not in the database yet, need to do a migration (refer to first bug on this list.)

##How to wipe database
Delete all files in 'migrations' except __init__
Delete ...db.sqlite in root_production

## After Shutting Down your computer
If you shut down your computer, run 'vagrant reload' in your Mac and then enter the Virtual Env.

File: ElectrolyteDatabase/electrolyte_excel.csv (part 1 of 2)


Past name,Electrolyte ID,date created,creator,note,LiPF6 concentration /molal,Salt NO.2 name,Salt NO.2 concentration /molal,Salt NO.3 name,Salt NO.3 concentration /molal,EC /wt%,EMC /wt%,DMC /wt%,MA /wt%,Compound No.1 name,Compound No.1 /wt%,Compound No.2 name2,Compound No.2 /wt%,Compound No.3 name,Compound No.3 /wt%,Compound No.4 name,Compound No.4 /wt%,Compound No.5 name,Compound No.5 /wt%,Compound No.6 name,Compound No.6 /wt%,Total,
VC 211 in 3:7 EC:EMC,JD-EL18M001,,,,1.00,,,,,30.00,70.00,0.00,0.00,VC,2.00,,1.00,TTSPi,1.00,,,,,,,104.00,
2% VC,JD-EL18M002,,,,1.00,,,,,30.00,70.00,0.00,0.00,VC,2.00,,,,,,,,,,,102.00,
2%SA in EMC,JD-EL18M003,,,,1.00,,,,,0.00,100.00,0.00,0.00,SA,2.00,,,,,,,,,,,102.00,
LGB4,JD-EL18M004,,,,,,,,,,,,,,,,,,,,,,,,,0.00,
Samsung 22V,JD-EL18M005,,,,,,,,,,,,,,,,,,,,,,,,,0.00,
Panasonic NCRBA,JD-EL18M006,,,,,,,,,,,,,,,,,,,,,,,,,0.00,
Panasonic NCRHA,JD-EL18M007,,,,,,,,,,,,,,,,,,,,,,,,,0.00,
Panasonic NCRPE,JD-EL18M008,,,,,,,,,,,,,,,,,,,,,,,,,0.00,
Panasonic NCR2170SV31 ,JD-EL18M009,,,,,,,,,,,,,,,,,,,,,,,,,0.00,
Panasonic NCRHC,JD-EL18M010,,,,,,,,,,,,,,,,,,,,,,,,,0.00,
Panasonic NCRBB,JD-EL18M011,,,,,,,,,,,,,,,,,,,,,,,,,0.00,
VC211,JD-EL18M012,,,,1.00,,,,,30.00,70.00,0.00,0.00,VC,2.00,MMDS,1.00,TTSPi,1.00,,,,,,,104.00,
Cntrol (1.2 M LiPF6 in EC:EMC:DMC 25:5:70),JD-EL18M013,,,,1.20,,,,,29.20,4.45,66.30,0.00,VC,2.00,,,,,,,,,,,101.95,
2%FEC,JD-EL18M014,,,,1.00,,,,,30.00,70.00,0.00,0.00,FEC,2.00,,,,,,,,,,,102.00,
1% LiDFOB,JD-EL18M015,,,,1.00,,,,,30.00,70.00,0.00,0.00,LiDFOB,1.00,,,,,,,,,,,101.00,
4%FEC+0.75%SN in 80:10:10 DMC:EMC:EC,JD-EL18M016,,,,1.00,,,,,10.00,10.00,80.00,0.00,FEC,4.00,SN,0.75,,,,,,,,,104.75,
PES211,JD-EL18M017,,,,1.00,,,,,30.00,70.00,0.00,0.00,PES,2.00,DTD,1.00,TTSPi,,,,,,,,103.00,
2VC in 3:7,JD-EL18M018,,,,1.00,,,,,30.00,70.00,0.00,0.00,VC,2.00,,,,,,,,,,,102.00,
PES211D,JD-EL18M019,,,,1.00,,,,,30.00,70.00,0.00,0.00,PES,2.00,DTD,1.00,TTSPi,1.00,,,,,,,104.00,
Q5FEC,JD-EL18M020,,,,1.00,,,,,,95.00,0.00,0.00,FEC,5.00,,,,,,,,,,,100.00,
1% LiBOB,JD-EL18M021,,,,1.00,,,,,30.00,70.00,0.00,0.00,LiBOB,1.00,,,,,,,,,,,101.00,
2%PES,JD-EL18M022,,,,1.00,,,,,30.00,70.00,0.00,0.00,PES,2.00,,,,,,,,,,,102.00,
PES 211 D,JD-EL18M023,,,,1.00,,,,,30.00,70.00,0.00,0.00,PES,2.00,DTD,1.00,TTSPi,1.00,,,,,,,104.00,
2%HFB,JD-EL18M024,,,,1.00,,,,,30.00,70.00,0.00,0.00,HFB,2.00,,,,,,,,,,,102.00,
2%DiFEC,JD-EL18M025,,,,1.00,,,,,30.00,70.00,0.00,0.00,DiFEC,2.00,,,,,,,,,,,102.00,
2%TFEP,JD-EL18M026,,,,1.00,,,,,30.00,70.00,0.00,0.00,TFEP,2.00,,,,,,,,,,,102.00,
2%TPP,JD-EL18M027,,,,1.00,,,,,30.00,70.00,0.00,0.00,TPP,2.00,,,,,,,,,,,102.00,
2%TAP,JD-EL18M028,,,,1.00,,,,,30.00,70.00,0.00,0.00,TAP,2.00,,,,,,,,,,,102.00,
EC:EMC:DMC:MA:2%VC,JD-EL18M029,,,,1.00,,,,,,,,,VC,2.00,,,,,,,,,,,2.00,
2PES,JD-EL18M030,,,,1.00,,,,,30.00,70.00,0.00,0.00,PES,2.00,,,,,,,,,,,102.00,
2FEC,JD-EL18M031,,,,1.00,,,,,30.00,70.00,0.00,0.00,FEC,2.00,,,,,,,,,,,102.00,
1PES+1DTD,JD-EL18M032,,,,1.00,,,,,30.00,70.00,0.00,0.00,PES,1.00,DTD,1.00,,,,,,,,,102.00,
2PES+1DTD,JD-EL18M033,,,,1.00,,,,,30.00,70.00,0.00,0.00,PES,2.00,DTD,1.00,,,,,,,,,103.00,
1FEC+1DTD,JD-EL18M034,,,,1.00,,,,,30.00,70.00,0.00,0.00,FEC,1.00,DTD,1.00,,,,,,,,,102.00,
2FEC+1DTD,JD-EL18M035,,,,1.00,,,,,30.00,70.00,0.00,0.00,FEC,2.00,DTD,1.00,,,,,,,,,103.00,
1VC+1DTD,JD-EL18M036,,,,1.00,,,,,30.00,70.00,0.00,0.00,VC,1.00,DTD,1.00,,,,,,,,,102.00,
2VC+1DTD,JD-EL18M037,,,,1.00,,,,,30.00,70.00,0.00,0.00,VC,2.00,DTD,1.00,,,,,,,,,103.00,
1PES+1MMDS,JD-EL18M038,,,,1.00,,,,,30.00,70.00,0.00,0.00,PES,1.00,MMDS,1.00,,,,,,,,,102.00,
2PES+1MMDS,JD-EL18M039,,,,1.00,,,,,30.00,70.00,0.00,0.00,PES,2.00,MMDS,1.00,,,,,,,,,103.00,
1FEC+1MMDS,JD-EL18M040,,,,1.00,,,,,30.00,70.00,0.00,0.00,FEC,1.00,MMDS,1.00,,,,,,,,,102.00,
2FEC+1MMDS,JD-EL18M041,,,,1.00,,,,,30.00,70.00,0.00,0.00,FEC,2.00,MMDS,1.00,,,,,,,,,103.00,
"PES3,1.5,1.5",JD-EL18M042,,,,1.00,,,,,30.00,70.00,0.00,0.00,PES,3.00,DTD,1.50,TTSPi,1.50,,,,,,,106.00,
"PES1,1.5,1.5",JD-EL18M043,,,,1.00,,,,,30.00,70.00,0.00,0.00,PES,1.00,DTD,1.50,TTSPi,1.50,,,,,,,104.00,
1VC+1MMDS,JD-EL18M044,,,,1.00,,,,,30.00,70.00,0.00,0.00,VC,1.00,MMDS,1.00,,,,,,,,,102.00,
2VC+1MMDS,JD-EL18M045,,,,1.00,,,,,30.00,70.00,0.00,0.00,VC,2.00,MMDS,1.00,,,,,,,,,103.00,
1.2MLIPF6 in  EC:EMC:MA (18:42:40w/w/w)+2%FEC+1%DTD,JD-EL18M046,,,,1.20,,,,,18.00,42.00,0.00,40.00,FEC,2.00,DTD,1.00,,,,,,,,,103.00,
1.2MLiPF6 in EC:EMC (30:70w/w)+2%FEC,JD-EL18M047,,,,1.20,,,,,30.00,70.00,0.00,0.00,FEC,2.00,,,,,,,,,,,102.00,
1.2MLIPF6 in EC:EMC (30:70w/w)+2%FEC+1%DTD,JD-EL18M048,,,,1.20,,,,,30.00,70.00,0.00,0.00,FEC,2.00,DTD,1.00,,,,,,,,,103.00,
1.2MLIPF6 in EC:EMC:MA (18:42:40w/w/w)+2%FEC+1%DTD,JD-EL18M049,,,,1.20,,,,,18.00,42.00,0.00,40.00,FEC,2.00,DTD,1.00,,,,,,,,,103.00,
1.2MLIPF6 in EC:EMC:MA (24:56:20w/w/w)+2%FEC,JD-EL18M050,,,,1.20,,,,,24.00,56.00,0.00,20.00,FEC,2.00,,,,,,,,,,,102.00,
1.2MLIPF6 in  EC:EMC:MA (24:56:20w/w/w)+2%FEC,JD-EL18M051,,,,1.20,,,,,24.00,56.00,0.00,20.00,FEC,2.00,,,,,,,,,,,102.00,
1.2MLIPF6 in EC:EMC:MA (24:56:20w/w/w)+2%FEC+1%DTD,JD-EL18M052,,,,1.20,,,,,24.00,56.00,0.00,20.00,FEC,2.00,DTD,1.00,,,,,,,,,103.00,
1.2MLIPF6 in EC:EMC:MA (18:42:40w/w/w)+2%FEC,JD-EL18M053,,,,1.20,,,,,18.00,42.00,0.00,40.00,FEC,2.00,,,,,,,,,,,102.00,
1.2MLIPF6 in  EC:EMC:MA (18:42:40w/w/w)+2%FEC,JD-EL18M054,,,,1.20,,,,,18.00,42.00,0.00,40.00,FEC,2.00,,,,,,,,,,,102.00,
1.2MLIPF6 in  EC:EMC:MA (18:42:40w/w/w)+2%VC,JD-EL18M055,,,,1.20,,,,,18.00,42.00,0.00,40.00,VC,2.00,,,,,,,,,,,102.00,
1.2MLIPF6 in EC:EMC:MA (18:42:40w/w/w)+2%VC,JD-EL18M056,,,,1.20,,,,,18.00,42.00,0.00,40.00,VC,2.00,,,,,,,,,,,102.00,
1.2MLIPF6 in  EC:EMC:MA (18:42:40w/w/w)+2%VC+1%DTD,JD-EL18M057,,,,1.20,,,,,18.00,42.00,0.00,40.00,VC,2.00,DTD,1.00,,,,,,,,,103.00,
1.2MLIPF6 in  EC:EMC:MA (18:42:40w/w/w)+2%PES,JD-EL18M058,,,,1.20,,,,,18.00,42.00,0.00,40.00,PES,2.00,,,,,,,,,,,102.00,
1.2MLIPF6 in EC:EMC:MA (18:42:40w/w/w)+2%PES+1%DTD,JD-EL18M059,,,,1.20,,,,,18.00,42.00,0.00,40.00,PES,2.00,DTD,1.00,,,,,,,,,103.00,
1.2MLIPF6 in  EC:EMC:MA (18:42:40w/w/w)+2%PES+1%DTD,JD-EL18M060,,,,1.20,,,,,18.00,42.00,0.00,40.00,PES,2.00,DTD,1.00,,,,,,,,,103.00,
1.2MLIPF6 in EC:EMC:MA (34:56:20w/w/w)+2%FEC,JD-EL18M061,,,,1.20,,,,,34.00,56.00,0.00,20.00,FEC,2.00,,,,,,,,,,,112.00,
1.2MLIPF6 in  EC:EMC:MA (34:56:20w/w/w)+2%FEC,JD-EL18M062,,,,1.20,,,,,34.00,56.00,0.00,20.00,FEC,2.00,,,,,,,,,,,112.00,
1.2MLIPF6 in EC:EMC:MA (34:56:20w/w/w)+2%FEC+1%DTD,JD-EL18M063,,,,1.20,,,,,34.00,56.00,0.00,20.00,FEC,2.00,DTD,1.00,,,,,,,,,113.00,
1.2MLIPF6 in  EC:EMC:MA (34:56:20w/w/w)+2%FEC+1%DTD,JD-EL18M064,,,,1.20,,,,,34.00,56.00,0.00,20.00,FEC,2.00,DTD,1.00,,,,,,,,,113.00,
1.2MLIPF6 in  EC:EMC:MA (34:56:20w/w/w)+2%VC,JD-EL18M065,,,,1.20,,,,,34.00,56.00,0.00,20.00,VC,2.00,,,,,,,,,,,112.00,
1.2MLIPF6 in EC:EMC:MA (34:56:20w/w/w)+2%VC,JD-EL18M066,,,,1.20,,,,,34.00,56.00,0.00,20.00,VC,2.00,,,,,,,,,,,112.00,
1.2MLIPF6 in  EC:EMC:MA (34:56:20w/w/w)+2%VC+1%DTD,JD-EL18M067,,,,1.20,,,,,34.00,56.00,0.00,20.00,VC,2.00,DTD,1.00,,,,,,,,,113.00,
1.2MLIPF6 in  EC:EMC:MA (34:56:20w/w/w)+2%PES,JD-EL18M068,,,,1.20,,,,,34.00,56.00,0.00,20.00,PES,2.00,,,,,,,,,,,112.00,
1.2MLIPF6 in EC:EMC:MA (34:56:20w/w/w)+2%PES+1%DTD,JD-EL18M069,,,,1.20,,,,,34.00,56.00,0.00,20.00,PES,2.00,DTD,1.00,,,,,,,,,113.00,
1.2MLIPF6 in  EC:EMC:MA (34:56:20w/w/w)+2%PES+1%DTD,JD-EL18M070,,,,1.20,,,,,34.00,56.00,0.00,20.00,PES,2.00,DTD,1.00,,,,,,,,,113.00,
EC:EMC:DMC:2%VC,JD-EL18M071,,,,1.00,,,,,29.20,4.45,66.30,0.00,VC,2.00,,,,,,,,,,,101.95,
EC:EMC:DMC:MP:2%VC,JD-EL18M072,,,,1.00,,,,,,,,0.00,VC,2.00,,,,,,,,,,,2.00,
EC:EMC:DMC:2%FEC,JD-EL18M073,,,,1.00,,,,,29.20,4.45,66.30,0.00,FEC,2.00,,,,,,,,,,,101.95,
EC:EMC:DMC:20%MA+:2%VC,JD-EL18M074,,,,1.00,,,,,23.36,3.56,53.04,20.00,VC,2.00,,,,,,,,,,,101.96,
EC:EMC:DMC:40%MA+:2%VC,JD-EL18M075,,,,1.00,,,,,17.52,2.67,39.78,40.00,VC,2.00,,,,,,,,,,,101.97,
EC:EMC:DMC:20%MA+:2%FEC,JD-EL18M076,,,,1.00,,,,,23.36,3.56,53.04,20.00,FEC,2.00,,,,,,,,,,,101.96,
EC:EMC:DMC:40%MA+:2%FEC,JD-EL18M077,,,,1.00,,,,,17.52,2.67,39.78,40.00,FEC,2.00,,,,,,,,,,,101.97,
EC:EMC:DMC:20%MP+:2%VC,JD-EL18M078,,,,1.00,,,,,23.36,3.56,53.04,20.00,VC,2.00,MP,20.00,,,,,,,,,121.96,
EC:EMC:DMC:40%MP+:2%VC,JD-EL18M079,,,,1.00,,,,,17.52,2.67,39.78,40.00,VC,2.00,MP,40.00,,,,,,,,,141.97,
EC:EMC:DMC:20%MP+:2%FEC,JD-EL18M080,,,,1.00,,,,,23.36,3.56,53.04,20.00,FEC,2.00,MP,20.00,,,,,,,,,121.96,
EC:EMC:DMC:40%MP+:2%FEC,JD-EL18M081,,,,1.00,,,,,17.52,2.67,39.78,40.00,FEC,2.00,MP,40.00,,,,,,,,,141.97,
1.2M LiPF6 in EC:EMC:DMC(25:5:70)+2%VC+1%DTD,JD-EL18M082,,,,1.20,,,,,25.00,5.00,70.00,0.00,VC,2.00,DTD,1.00,,,,,,,,,103.00,
1.2M LiPF6 in EC:EMC:DMC(25:5:70)+2%FEC+1%DTD,JD-EL18M083,,,,1.20,,,,,25.00,5.00,70.00,0.00,FEC,2.00,DTD,1.00,,,,,,,,,103.00,
1.2M LiPF6 in 80EC:EMC:DMC(25:5:70)+20MA+2%VC+1%DTD,JD-EL18M084,,,,1.20,,,,,20.00,4.00,56.00,20.00,VC,2.00,DTD,1.00,,,,,,,,,103.00,
1.2M LiPF6 in 80EC:EMC:DMC(25:5:70)+20MA+2%FEC+1%DTD,JD-EL18M085,,,,1.20,,,,,20.00,4.00,56.00,20.00,FEC,2.00,DTD,1.00,,,,,,,,,103.00,
1.2M LiPF6 in 60EC:EMC:DMC(25:5:70)+40MA+2%VC+1%DTD,JD-EL18M086,,,,1.20,,,,,15.00,3.00,42.00,40.00,VC,2.00,DTD,1.00,,,,,,,,,103.00,
1.2M LiPF6 in 60EC:EMC:DMC(25:5:70)+40MA+2%FEC+1%DTD,JD-EL18M087,,,,1.20,,,,,15.00,3.00,42.00,40.00,FEC,2.00,DTD,1.00,,,,,,,,,103.00,
1.2MLiPF6 in EC:EMC:DMC (25:5:70) + 2%VC,JD-EL18M088,,,,1.20,,,,,25.00,5.00,70.00,0.00,VC,2.00,,,,,,,,,,,102.00,
1.2M LiPF6 in EC:EMC (3:7) + 2% PES +1% MMDS,JD-EL18M089,,,,1.20,,,,,30.00,70.00,0.00,0.00,PES,2.00,MMDS,1.00,,,,,,,,,103.00,
1.2M LiPF6 in EC:EMC (3:7) + PES211D,JD-EL18M090,,,,1.20,,,,,30.00,70.00,0.00,0.00,PES,2.00,DTD,1.00,TTSPi,1.00,,,,,,,104.00,
1.2M LiPF6 in EC:EMC (3:7) + VC211M,JD-EL18M091,,,,1.20,,,,,30.00,70.00,0.00,0.00,VC,2.00,MMDS,1.00,TTSPi,1.00,,,,,,,104.00,
EC:EMC:DMC(95):EA(5)+2%VC,JD-EL18M092,,,,1.00,,,,,27.74,4.23,62.99,,VC,2.00,EA,5.00,VC,2.00,,,,,,,103.95,
EC:EMC:DMC(40):EA(60)+2%VC,JD-EL18M093,,,,1.00,,,,,11.68,1.78,26.52,,VC,2.00,EA,60.00,VC,2.00,,,,,,,103.98,
EC:EMC:DMC(80):EA(20)+2%VC,JD-EL18M094,,,,1.00,,,,,23.36,3.56,53.04,,VC,2.00,EA,20.00,VC,2.00,,,,,,,103.96,
EC:EMC:DMC(60):EA(40)+2%VC,JD-EL18M095,,,,1.00,,,,,17.52,2.67,39.78,,VC,2.00,EA,40.00,VC,2.00,,,,,,,103.97,
EC:EMC:DMC:MB(80:20) + 2% VC,JD-EL18M096,,,,1.00,,,,,23.36,3.56,53.04,,VC,2.00,MB,20.00,VC,2.00,,,,,,,103.96,
EC:EMC:DMC:MB(60:40) + 2% VC,JD-EL18M097,,,,1.00,,,,,17.52,2.67,39.78,,VC,2.00,MB,40.00,VC,2.00,,,,,,,103.97,
EC:EMC:DMC:MB(40:60) + 2% VC,JD-EL18M098,,,,1.00,,,,,11.68,1.78,26.52,,VC,2.00,,,,,,,,,,,41.98,
1.2M LiPF6 in EC:EMC (3:7) + 2% FEC,JD-EL18M099,,,,1.20,,,,,30.00,70.00,0.00,0.00,FEC,2.00,,,,,,,,,,,102.00,
1.2M LiPF6 in EC:EMC (3:7) + 2% FEC +1% DTD,JD-EL18M100,,,,1.20,,,,,30.00,70.00,0.00,0.00,FEC,2.00,DTD,1.00,,,,,,,,,103.00,
1.2M LiPF6 in EC:EMC (3:7) + 2% FEC +1% MMDS,JD-EL18M101,,,,1.20,,,,,30.00,70.00,0.00,0.00,FEC,2.00,MMDS,1.00,,,,,,,,,103.00,
1.2M LiPF6 in EC:EMC (3:7) + 2% VC,JD-EL18M102,,,,1.20,,,,,30.00,70.00,0.00,0.00,VC,2.00,,,,,,,,,,,102.00,
1.2M LiPF6 in EC:EMC (3:7) + 2% VC + 1% DTD,JD-EL18M103,,,,1.20,,,,,30.00,70.00,0.00,0.00,VC,2.00,DTD,1.00,,,,,,,,,103.00,
1.2M LiPF6 in EC:EMC (3:7) + 2% VC + 1% MMDS,JD-EL18M104,,,,1.20,,,,,30.00,70.00,0.00,0.00,VC,2.00,MMDS,1.00,,,,,,,,,103.00,
1.2M LiPF6 in EC:EMC (3:7) + 2% PES,JD-EL18M105,,,,1.20,,,,,30.00,70.00,0.00,0.00,PES,2.00,,,,,,,,,,,102.00,
1.2M LiPF6 in EC:EMC (3:7) + 2% PES +1% DTD,JD-EL18M106,,,,1.20,,,,,30.00,70.00,0.00,0.00,PES,2.00,DTD,1.00,,,,,,,,,103.00,
NCRBB,JD-EL18M107,,,,1.00,,,,,30.00,70.00,0.00,0.00,,,,,,,,,,,,,100.00,
"PES222:1M LiPF6, 2%PES, 2%DTD, 2%TTSPi in 3:7 EC:EMC",JD-EL18M108,,,,1.00,,,,,30.00,70.00,0.00,0.00,PES,2.00,DTD,2.00,TTSPi,2.00,,,,,,,106.00,
EC:EMC 3:7 2% FEC,JD-EL18M109,,,,1.00,,,,,30.00,70.00,0.00,0.00,FEC,2.00,,,,,,,,,,,102.00,
EC:EMC:DMC 20:5:70 2% FEC,JD-EL18M110,,,,1.00,,,,,20.00,5.00,70.00,0.00,FEC,2.00,,,,,,,,,,,97.00,
1.2M LiPF6 in EC:EMC:DMC (25:5:70) + 2% FEC,JD-EL18M111,,,,1.20,,,,,25.00,5.00,70.00,0.00,FEC,2.00,,,,,,,,,,,102.00,
1.2M LiPF6 in EC:EMC (3:7) + 2% FEC + 1% DTD,JD-EL18M112,,,,1.20,,,,,30.00,70.00,0.00,0.00,FEC,2.00,DTD,1.00,,,,,,,,,103.00,
EC:EMC:DMC+2%VC+1.3%MPC+FEC,JD-EL18M113,,,,1.00,,,,,29.20,4.45,66.30,0.00,VC,2.00,MPC,1.30,FEC,1.00,,,,,,,104.25,
EC:EMC:DMC+2%VC+1.3%MPC+DiFEC,JD-EL18M114,,,,1.00,,,,,29.20,4.45,66.30,0.00,VC,2.00,MPC,1.30,DiFEC,1.00,,,,,,,104.25,
1.2M LiPF6 EC:EMC 3:7 +10% FEC,JD-EL18M115,,,,1.20,,,,,30.00,70.00,0.00,0.00,FEC,10.00,,,,,,,,,,,110.00,
1.2M LiPF6 in EC:EMC (3:7) + 10% FEC,JD-EL18M116,,,,1.20,,,,,30.00,70.00,0.00,0.00,FEC,10.00,,,,,,,,,,,110.00,
Panasonic NCHRA,JD-EL18M117,,,,,,,,,,,,,,,,,,,,,,,,,0.00,
contains ~20%MA,JD-EL18M118,,,,1.00,,,,,24.00,56.00,0.00,20.00,,,,,,,,,,,,,100.00,
unknown?,JD-EL18M119,,,*,,,,,,30.00,70.00,0.00,0.00,,,,,,,,,,,,,100.00,
"2%VC in 3:7 EC:EMC, 1M LiPF6",JD-EL18M120,,,,1.00,,,,,30.00,70.00,0.00,0.00,VC,2.00,,,,,,,,,,,102.00,
"""2FEC1DTD"" 2%FEC, 1%DTD, 3:7EC:EMC, 1.2 M LiPF6",JD-EL18M121,,,,1.20,,,,,30.00,70.00,0.00,0.00,FEC,2.00,DTD,1.00,,,,,,,,,103.00,
"""2FEC1DTD"" 2%FEC 1%DTD, 3:7 EC:EMC, 1.2M LiPF6",JD-EL18M122,,,,1.20,,,,,30.00,70.00,0.00,0.00,FEC,2.00,DTD,1.00,,,,,,,,,103.00,
"""2FEC1DTD"" 2%FEC, 1%DTD, 3:7 EC:EMC, 1.2 M LiPF6",JD-EL18M123,,,,1.20,,,,,30.00,70.00,0.00,0.00,FEC,2.00,DTD,1.00,,,,,,,,,103.00,
"1M LiPF6, 3:7 EC:EMC",JD-EL18M124,,,,1.00,,,,,30.00,70.00,0.00,0.00,,,,,,,,,,,,,100.00,
2%VC in EE,JD-EL18M125,,,*,1.00,,,,,30.00,70.00,0.00,0.00,VC,2.00,,,,,,,,,,,102.00,
2%VC+1%LiBOB in EE,JD-EL18M126,,,*,1.00,,,,,,,,,VC,2.00,LiBOB,1.00,,,,,,,,,3.00,
2%FEC in EE,JD-EL18M127,,,*,1.00,,,,,,,,,FEC,2.00,,,,,,,,,,,2.00,
2%FEC+1%LiBOB in EE,JD-EL18M128,,,*,1.00,,,,,,,,,FEC,2.00,LiBOB,1.00,,,,,,,,,3.00,
3%VC+97%EMC,JD-EL18M129,,,,1.00,,,,,0.00,97.00,0.00,0.00,VC,3.00,,,,,,,,,,,100.00,
3%VC+97%EMC+1%LiBOB,JD-EL18M130,,,,1.00,,,,,0.00,97.00,0.00,0.00,VC,3.00,LiBOB,1.00,,,,,,,,,101.00,
3%FEC+97%EMC,JD-EL18M131,,,,1.00,,,,,0.00,97.00,0.00,0.00,FEC,3.00,,,,,,,,,,,100.00,
3%FEC+97%EMC+1%LiBOB,JD-EL18M132,,,,1.00,,,,,0.00,97.00,0.00,0.00,FEC,3.00,LiBOB,1.00,,,,,,,,,101.00,
3%FEC 97%EMC + 1%LiBOB,JD-EL18M133,,,,1.00,,,,,0.00,97.00,0.00,0.00,FEC,3.00,LiBOB,1.00,,,,,,,,,101.00,
1 M LiPF6 EC:EMC (3:7),JD-EL18M134,,,,1.00,,,,,30.00,70.00,0.00,0.00,,,,,,,,,,,,,100.00,
1 M LiPF6 EC:EMC (3:7) 2%PES 1%DTD 1%TTSPi,JD-EL18M135,,,,1.00,,,,,30.00,70.00,0.00,0.00,PES,2.00,DTD,1.00,TTSPi,1.00,,,,,,,104.00,
1 M LiPF6 EC:EMC (3:7) 2%VC 1%DTD 1%TTSPi,JD-EL18M136,,,,1.00,,,,,30.00,70.00,0.00,0.00,VC,2.00,DTD,1.00,TTSPi,1.00,,,,,,,104.00,
1 M LiPF6 FEC:TFEC (1:1) 2%PES 0.5%MMDS,JD-EL18M137,,,,1.00,,,,,,,,,PES,2.00,MMDS,0.50,,,,,,,,,2.50,
1 M LiPF6 EC:EMC (3:7) 2% VC,JD-EL18M138,,,,1.00,,,,,30.00,70.00,0.00,0.00,VC,2.00,,,,,,,,,,,102.00,
1.5 M LiPF6 EMC 2%VC 1%PBF,JD-EL18M139,,,,1.50,,,,,0.00,100.00,0.00,0.00,VC,2.00,PBF,1.00,,,,,,,,,103.00,
1 M LiPF6 EC:EMC (3:7) 2%TFEP,JD-EL18M140,,,,1.00,,,,,30.00,70.00,0.00,0.00,VC,2.00,TFEP,2.00,,,,,,,,,104.00,
1 M LiPF6 FEC:EMC (5:95),JD-EL18M141,,,,1.00,,,,,0.00,95.00,0.00,0.00,FEC,5.00,,,,,,,,,,,100.00,
1 M LiPF6 TFEP:EC:EMC (20:24:56),JD-EL18M142,,,,1.00,,,,,24.00,56.00,0.00,0.00,TFEP,20.00,,,,,,,,,,,100.00,
1 M LiPF6 TFEP:EC:EMC (50:15:35),JD-EL18M143,,,,1.00,,,,,15.00,35.00,0.00,0.00,TFEP,50.00,,,,,,,,,,,100.00,
1 M LiPF6 TFEP:FEC (1:1) 2%VC,JD-EL18M144,,,,1.00,,,,,0.00,0.00,0.00,0.00,TFEP,50.00,FEC,50.00,VC,2.00,,,,,,,102.00,
EC:EMC:DMC 2% VC,JD-EL18M145,,,,1.00,,,,,29.20,4.45,66.30,0.00,VC,2.00,,,,,,,,,,,101.95,
EC:EMC:DMC 2% VC + 1.3% MPC,JD-EL18M146,,,,1.00,,,,,29.20,4.45,66.30,0.00,VC,2.00,MPC,1.30,,,,,,,,,103.25,
EC:EMC:DMC+ MA 2% VC + 1.3% MPC,JD-EL18M147,,,,1.00,,,,,29.20,4.45,66.30,k,VC,2.00,MPC,1.30,,,,,,,,,103.25,
EC:EMC:DMC + 2% VC,JD-EL18M148,,,,1.00,,,,,29.20,4.45,66.30,0.00,VC,2.00,,,,,,,,,,,101.95,
2VC 3:7,JD-EL18M149,,,,1.00,,,,,30.00,70.00,0.00,0.00,VC,2.00,,,,,,,,,,,102.00,
5%FEC95%EMC,JD-EL18M150,,,,1.00,,,,,0.00,95.00,0.00,0.00,FEC,5.00,,,,,,,,,,,100.00,
EC:EMC:DMC(25:5:70)+2%VC,JD-EL18M151,,,,1.00,,,,,25.00,5.00,70.00,0.00,VC,2.00,,,,,,,,,,,102.00,
EC:EMC:DMC(25:5:70)+2%FEC,JD-EL18M152,,,,1.00,,,,,25.00,5.00,70.00,0.00,FEC,2.00,,,,,,,,,,,102.00,
80EC:EMC:DMC(25:5:70)+20MA+2%VC,JD-EL18M153,,,,1.00,,,,,20.00,4.00,56.00,20.00,VC,2.00,,,,,,,,,,,102.00,
60EC:EMC:DMC(25:5:70)+40MA+2%VC,JD-EL18M154,,,,1.00,,,,,15.00,3.00,42.00,40.00,VC,2.00,,,,,,,,,,,102.00,
80EC:EMC:DMC(25:5:70)+20MA+2%FEC,JD-EL18M155,,,,1.00,,,,,20.00,4.00,56.00,20.00,FEC,2.00,,,,,,,,,,,102.00,
60EC:EMC:DMC(25:5:70)+40MA+2%FEC,JD-EL18M156,,,,1.00,,,,,15.00,3.00,42.00,40.00,FEC,2.00,,,,,,,,,,,102.00,
1.2M LiPF6 in 80%EC:EMC:DMC(25:5:70)+20%MA+2%VC+1%DTD,JD-EL18M157,,,,1.20,,,,,20.00,4.00,56.00,20.00,VC,2.00,DTD,1.00,,,,,,,,,103.00,
1.2M LiPF6 in 80%EC:EMC:DMC(25:5:70)+20%MA+2%FEC+1%DTD,JD-EL18M158,,,,1.20,,,,,20.00,4.00,56.00,20.00,FEC,2.00,DTD,1.00,,,,,,,,,103.00,
1.2M LiPF6 in 60%EC:EMC:DMC(25:5:70)+40%MA+2%VC+1%DTD,JD-EL18M159,,,,1.20,,,,,15.00,3.00,42.00,40.00,VC,2.00,DTD,1.00,,,,,,,,,103.00,
1.2M LiPF6 in 60%EC:EMC:DMC(25:5:70)+40%MA+2%FEC+1%DTD,JD-EL18M160,,,,1.20,,,,,15.00,3.00,42.00,40.00,FEC,2.00,DTD,1.00,,,,,,,,,103.00,
vc211 ee mmds,JD-EL18M161,,,,1.00,,,,,30.00,70.00,0.00,0.00,VC,2.00,MMDS,1.00,TTSPi,1.00,,,,,,,104.00,
2%VC EC/EMC/DMC 25/5/70 1.2M LiPF6 (control),JD-EL18M162,,,,1.20,,,,,25.00,5.00,70.00,0.00,VC,2.00,,,,,,,,,,,102.00,
20%MA+control,JD-EL18M163,,,,1.00,,,,,25.00,5.00,70.00,20.00,,,,,,,,,,,,,120.00,
20%MP+control,JD-EL18M164,,,,1.00,,,,,25.00,5.00,70.00,0.00,MP,20.00,,,,,,,,,,,120.00,
"PES211: 1M LiPF6, 2%PES, 1%DTD, 1%TTSPi in 3:7 EC:EMC",JD-EL18M165,,,,1.00,,,,,30.00,70.00,0.00,0.00,PES,2.00,DTD,1.00,TTSPi,1.00,,,,,,,104.00,
IM LiPF6 EC:EMC 3:7 2%PES 1%DTD 1%TTSPi,JD-EL18M166,,,,1.00,,,,,30.00,70.00,0.00,0.00,PES,2.00,DTD,1.00,TTSPi,1.00,,,,,,,104.00,
1M LiPF6 EC:EMC 3:7 1%PES 0.5%DTD 0.5%TTSPi,JD-EL18M167,,,,1.00,,,,,30.00,70.00,0.00,0.00,PES,1.00,DTD,0.50,TTSPi,0.50,,,,,,,102.00,
PES0.5 0.25 0.25,JD-EL18M168,,,,1.00,,,,,30.00,70.00,0.00,0.00,PES,0.50,DTD,0.25,TTSPi,0.25,,,,,,,101.00,
1M LiPF6 EC:EMC 3:7,JD-EL18M169,,,,1.00,,,,,30.00,70.00,0.00,0.00,,,,,,,,,,,,,100.00,
1M LiPF6 EC:EMC 3:7 2%PES 1%DTD 1%TTSPi,JD-EL18M170,,,,1.00,,,,,30.00,70.00,0.00,0.00,PES,2.00,DTD,1.00,TTSPi,1.00,,,,,,,104.00,
1M LiPF6 EC:EMC 3:7 1%PES 0.5%DTD 0.5% TTSPi,JD-EL18M171,,,,1.00,,,,,30.00,70.00,0.00,0.00,PES,1.00,DTD,0.50,TTSPi,0.50,,,,,,,102.00,
xPES211D,JD-EL18M172,,,,1.00,,,,,30.00,70.00,0.00,0.00,PES,2.00,DTD,1.00,TTSPi,1.00,,,,,,,104.00,
xPES211,JD-EL18M173,,,,1.00,,,,,30.00,70.00,0.00,0.00,PES,2.00,DTD,1.00,TTSPi,1.00,,,,,,,104.00,
PES0.5/0.25/0.25D in 1M LiPF6 3:7 EC:EMC,JD-EL18M174,,,,1.00,,,,,30.00,70.00,0.00,0.00,PES,0.50,DTD,0.25,TTSPi,0.25,,,,,,,101.00,
Ctrl,JD-EL18M175,,,,1.00,,,,,30.00,70.00,0.00,0.00,,,,,,,,,,,,,100.00,
Control,JD-EL18M176,,,,1.00,,,,,30.00,70.00,0.00,0.00,,,,,,,,,,,,,100.00,
1 M LiPF6 EC:EMC (3:7) 5%TFEP,JD-EL18M177,,,,1.00,,,,,30.00,70.00,0.00,0.00,TFEP,5.00,,,,,,,,,,,105.00,
1 M LiPF6 TFEP:EMC (1:1) 2%VC,JD-EL18M178,,,,1.00,,,,,0.00,50.00,0.00,0.00,VC,2.00,TFEP,50.00,,,,,,,,,102.00,
EC:EMC:DMC 2% FEC 1% TTSP,JD-EL18M179,,,,1.00,,,,,29.20,4.45,66.30,0.00,FEC,2.00,TTSP,1.00,,,,,,,,,102.95,
EC:EMC:DMC 2% FEC 1% TTSPi,JD-EL18M180,,,,1.00,,,,,29.20,4.45,66.30,1.00,FEC,2.00,TTSPi,1.00,,,,,,,,,103.95,
EC:EMC:DMC 5% FEC,JD-EL18M181,,,,1.00,,,,,27.74,4.23,62.99,2.00,FEC,5.00,,,,,,,,,,,101.95,
EC:EMC:DMC 1% TMSMS,JD-EL18M182,,,,1.00,,,,,29.20,4.45,66.30,3.00,TMSMS,1.00,,,,,,,,,,,103.95,
EC:EMC:DMC 2% TMSMS,JD-EL18M183,,,,1.00,,,,,29.20,4.45,66.30,4.00,TMSMS,2.00,,,,,,,,,,,105.95,
EC:EMC:DMC 2% VC 1% TMSMS,JD-EL18M184,,,,1.00,,,,,29.20,4.45,66.30,5.00,VC,2.00,TMSMS,1.00,,,,,,,,,107.95,
EC:EMC:DMC 2% VC 2% TMSMS,JD-EL18M185,,,,1.00,,,,,29.20,4.45,66.30,6.00,VC,2.00,TMSMS,2.00,,,,,,,,,109.95,
PES222D,JD-EL18M186,,,,1.00,,,,,30.00,70.00,0.00,0.00,PES,2.00,DTD,2.00,TTSPi,2.00,,,,,,,106.00,
1.2M LiPF6 in EC:EMC w/w 30:70 with 2% VC,JD-EL18M187,,,,1.20,,,,,30.00,70.00,0.00,0.00,VC,2.00,,,,,,,,,,,102.00,
1.2M LiPF6 in EC:EMC w/w 30:70 with 2% FEC,JD-EL18M188,,,,1.20,,,,,30.00,70.00,0.00,0.00,FEC,2.00,,,,,,,,,,,102.00,
1.2M LiPF6 in EC:EMC w/w 30:70 with 2% 2PES,JD-EL18M189,,,,1.20,,,,,30.00,70.00,0.00,0.00,PES,2.00,,,,,,,,,,,102.00,
1.2M LiPF6 in EC:PC:EMC w/w 18:12:70 with 2% VC,JD-EL18M190,,,,1.20,,,,,18.00,70.00,0.00,0.00,VC,2.00,,,,,,,,,,,90.00,
1.2M LiPF6 in  EC:PC:EMC w/w 18:12:70 with 2% VC,JD-EL18M191,,,,1.20,,,,,18.00,70.00,0.00,0.00,VC,2.00,,,,,,,,,,,90.00,
1.2M LiPF6 in  EC:PC:EMC w/w 18:12:70  with 2% FEC,JD-EL18M192,,,,1.20,,,,,18.00,70.00,0.00,0.00,FEC,2.00,,,,,,,,,,,90.00,
1.2M LiPF6 in  EC:PC:EMC w/w 18:12:70 with 2% FEC,JD-EL18M193,,,,1.20,,,,,18.00,70.00,0.00,0.00,FEC,2.00,,,,,,,,,,,90.00,
1.2M LiPF6 in  EC:PC:EMC w/w 18:12:70  with 2% 2PES,JD-EL18M194,,,,1.20,,,,,18.00,70.00,0.00,0.00,PES,2.00,,,,,,,,,,,90.00,
1.2M LiPF6 in EC:PC:EMC w/w 12:18:70 with 2% VC,JD-EL18M195,,,,1.20,,,,,12.00,70.00,0.00,0.00,VC,2.00,,,,,,,,,,,84.00,
1.2M LiPF6 in  EC:PC:EMC w/w 12:18:70 with 2% VC,JD-EL18M196,,,,1.20,,,,,12.00,70.00,0.00,0.00,VC,2.00,,,,,,,,,,,84.00,
1.2M LiPF6 in  EC:PC:EMC w/w 12:18:70  with 2% FEC,JD-EL18M197,,,,1.20,,,,,12.00,70.00,0.00,0.00,FEC,2.00,,,,,,,,,,,84.00,
1.2M LiPF6 in  EC:PC:EMC w/w 12:18:70 with 2% FEC,JD-EL18M198,,,,1.20,,,,,12.00,70.00,0.00,0.00,FEC,2.00,,,,,,,,,,,84.00,
1.2M LiPF6 in  EC:PC:EMC w/w 12:18:70  with 2% 2PES,JD-EL18M199,,,,1.20,,,,,12.00,70.00,0.00,0.00,PES,2.00,,,,,,,,,,,84.00,
EC:EMC 3:7,JD-EL18M200,,,,1.00,,,,,30.00,70.00,0.00,0.00,,,,,,,,,,,,,100.00,
EC:EMC:DMC 25:5:70,JD-EL18M201,,,,1.00,,,,,25.00,5.00,70.00,0.00,,,,,,,,,,,,,100.00,
1.2 M LiPF6 3%EC97%EMC,JD-EL18M202,,,,1.20,,,,,3.00,97.00,0.00,0.00,,,,,,,,,,,,,100.00,
1.5 M LiPF6 3%EC97%EMC,JD-EL18M203,,,,1.50,,,,,3.00,97.00,0.00,0.00,,,,,,,,,,,,,100.00,
1.5M LiPF6 25%EMC 5%EMC 70%DMC,JD-EL18M204,,,,1.50,,,,,25.00,5.00,70.00,0.00,,,,,,,,,,,,,100.00,
1.2M LiPF6 25%EMC 5%EMC 70%DMC + 2%VC,JD-EL18M205,,,,1.20,,,,,25.00,5.00,70.00,0.00,VC,2.00,,,,,,,,,,,102.00,
1.5M LiPF6 25%EMC 5%EMC 70%DMC + 2%VC,JD-EL18M206,,,,1.50,,,,,25.00,5.00,70.00,0.00,VC,2.00,,,,,,,,,,,102.00,
0.5 PES211D,JD-EL18M207,,,,0.50,,,,,30.00,70.00,0.00,0.00,PES,2.00,DTD,1.00,TTSPi,1.00,,,,,,,104.00,
0.25 PES211D,JD-EL18M208,,,,0.25,,,,,30.00,70.00,0.00,0.00,PES,2.00,DTD,1.00,TTSPi,1.00,,,,,,,104.00,
1.2M LiPF6 EC:EMC:DMC (25:5:70) + 2% PES,JD-EL18M209,,,,1.20,,,,,25.00,5.00,70.00,0.00,PES,2.00,,,,,,,,,,,102.00,
1.2M LiPF6 in EC:EMC:DMC (25:5:70) +2% VC,JD-EL18M210,,,,1.20,,,,,25.00,5.00,70.00,0.00,VC,2.00,,,,,,,,,,,102.00,
1.2M LiPF6 in EC:EMC:DMC (25:5:70) +2% FEC,JD-EL18M211,,,,1.20,,,,,25.00,5.00,70.00,0.00,FEC,2.00,,,,,,,,,,,102.00,
1.2M LiPF6 in 60% EC:EMC:DMC (25:5:70) and 40% MA + 2% VC,JD-EL18M212,,,,1.20,,,,,15.00,3.00,42.00,40.00,VC,2.00,,,,,,,,,,,102.00,
1.2M LiPF6 in 60% EC:EMC:DMC (25:5:70) and 40% MA + 2% FEC,JD-EL18M213,,,,1.20,,,,,15.00,3.00,42.00,40.00,FEC,2.00,,,,,,,,,,,102.00,
1.2M LiPF6 in 60% EC:EMC:DMC (25:5:70) and 40% MA + 2% PES,JD-EL18M214,,,,1.20,,,,,15.00,3.00,42.00,40.00,PES,2.00,,,,,,,,,,,102.00,
80% EC:EMC:DMC (25:5:70) + 20% MA +2% VC,JD-EL18M215,,,,1.00,,,,,20.00,4.00,46.00,20.00,VC,2.00,,,,,,,,,,,92.00,
80% EC:EMC:DMC (25:5:70) + 20% MA +2% FEC,JD-EL18M216,,,,1.00,,,,,20.00,4.00,46.00,20.00,FEC,2.00,,,,,,,,,,,92.00,
80% EC:EMC:DMC (25:5:70) + 20% MA +2% PES,JD-EL18M217,,,,1.00,,,,,20.00,4.00,46.00,20.00,PES,2.00,,,,,,,,,,,92.00,
EC:PC:EMC(24:6:70)+2%VC,JD-EL18M218,,,,1.00,,,,,24.00,70.00,0.00,0.00,VC,2.00,,,,,,,,,,,96.00,
EC:PC:EMC(24:6:70)+2%PES,JD-EL18M219,,,,1.00,,,,,24.00,70.00,0.00,0.00,PES,2.00,,,,,,,,,,,96.00,
EC:PC:EMC(24:6:70)+2%FEC,JD-EL18M220,,,,1.00,,,,,24.00,70.00,0.00,0.00,FEC,2.00,,,,,,,,,,,96.00,
EC:PC:EMC(6:24:70)+2%VC,JD-EL18M221,,,,1.00,,,,,6.00,70.00,0.00,0.00,VC,2.00,,,,,,,,,,,78.00,
EC:PC:EMC(6:24:70)+2%PES,JD-EL18M222,,,,1.00,,,,,6.00,70.00,0.00,0.00,PES,2.00,,,,,,,,,,,78.00,
EC:PC:EMC(6:24:70)+2%FEC,JD-EL18M223,,,,1.00,,,,,6.00,70.00,0.00,0.00,FEC,2.00,,,,,,,,,,,78.00,
1.0M LiPF6 EC:EMC 3:7 (w:w) 2% PES+1%DTD+1%TTSPi (PES211D),JD-EL18M224,,,,1.00,,,,,30.00,70.00,0.00,0.00,PES,2.00,DTD,1.00,TTSPi,1.00,,,,,,,104.00,
1.0M LiPF6 2% VC in EC:EMC 3:7 (w:w),JD-EL18M225,,,,1.00,,,,,30.00,70.00,0.00,0.00,VC,2.00,,,,,,,,,,,102.00,
1.0M LiPF6 EC:EMC 3:7 (w:w) 2% VC,JD-EL18M226,,,,1.00,,,,,30.00,70.00,0.00,0.00,VC,2.00,,,,,,,,,,,102.00,
1.0M LiPF6 EC:EMC 3:7 (w:w) 2%VC,JD-EL18M227,,,,1.00,,,,,30.00,70.00,0.00,0.00,VC,2.00,,,,,,,,,,,102.00,
1.2 M LiPF6 EC:EMC:DMC 25:5:70 2VC,JD-EL18M228,,,,1.20,,,,,25.00,5.00,70.00,0.00,VC,2.00,,,,,,,,,,,102.00,
EMC+2%VC+1%PBF,JD-EL18M229,,,,1.00,,,,,0.00,100.00,0.00,0.00,VC,2.00,PBF,1.00,,,,,,,,,103.00,
0.913m LiPF6 in EC:EMC (3:7) + VC211,JD-EL18M230,,,,0.91,,,,,30.00,70.00,0.00,0.00,VC,2.00,MMDS,1.00,TTSPi,1.00,,,,,,,104.00,
PES1,JD-EL18M231,,,,1.00,,,,,30.00,70.00,0.00,0.00,PES,1.00,,,,,,,,,,,101.00,
PES0.5,JD-EL18M232,,,,1.00,,,,,30.00,70.00,0.00,0.00,PES,0.50,,,,,,,,,,,100.50,
4% FEC + 0.75% SN 10:10:80 EC:EMC:DMC 1M LiPF6,JD-EL18M233,,,,1.00,,,,,10.00,10.00,80.00,0.00,FEC,4.00,SN,0.75,,,,,,,,,104.75,
1.0M LiPF6 2%PES + 1%DTD + 1%TTSPi in EC:EMC 3:7 (w:w) (PES211D),JD-EL18M234,,,,1.00,,,,,30.00,70.00,0.00,0.00,PES,2.00,DTD,1.00,TTSPi,1.00,,,,,,,104.00,
1.0M LiPF6 2%PES + 2%DTD + 2%TTSPi in EC:EMC 3:7 (w:w) (PES222),JD-EL18M235,,,,1.00,,,,,30.00,70.00,0.00,0.00,PES,2.00,DTD,2.00,TTSPi,2.00,,,,,,,106.00,
1M LiPF6 2%PES + 2%DTD + 2%TTSPi in EC:EMC 3:7 (w:w) (PES222),JD-EL18M236,,,,1.00,,,,,30.00,70.00,0.00,0.00,PES,2.00,DTD,2.00,TTSPi,2.00,,,,,,,106.00,
1M LiPF6 + 2%PES + 1%DTD + 1%TTSPi in EC:EMC 3:7 (w:w) (PES211D),JD-EL18M237,,,,1.00,,,,,30.00,70.00,0.00,0.00,PES,2.00,DTD,1.00,TTSPi,1.00,,,,,,,104.00,
1M LiPF6 2%PES + 1%DTD + 1%TTSPi in EC:EMC 3:7 (w:w) (PES211D),JD-EL18M238,,,,1.00,,,,,30.00,70.00,0.00,0.00,PES,2.00,DTD,1.00,TTSPi,1.00,,,,,,,104.00,
1.2MLIPF6 in EC:EMC (30:70w/w)+2%VC,JD-EL18M239,,,,1.20,,,,,30.00,70.00,0.00,0.00,VC,2.00,,,,,,,,,,,102.00,
1.2MLIPF6 in EC:EMC (30:70w/w)+2%VC+1%DTD,JD-EL18M240,,,,1.20,,,,,30.00,70.00,0.00,0.00,VC,2.00,DTD,1.00,,,,,,,,,103.00,
1.2MLIPF6 in EC:EMC (30:70w/w)+2%PES,JD-EL18M241,,,,1.20,,,,,30.00,70.00,0.00,0.00,PES,2.00,,,,,,,,,,,102.00,
1.2MLIPF6 in EC:EMC (30:70w/w)+2%PES+1%DTD,JD-EL18M242,,,,1.20,,,,,30.00,70.00,0.00,0.00,PES,2.00,DTD,1.00,,,,,,,,,103.00,
1M LiPF6 EC:EMC 3:7 + 2% FEC,JD-EL18M243,,,,1.00,,,,,30.00,70.00,0.00,0.00,FEC,2.00,,,,,,,,,,,102.00,
1.2M LiPF6 EC:EMC:DMC 25:5:70 + 2% FEC,JD-EL18M244,,,,1.20,,,,,25.00,5.00,70.00,0.00,FEC,2.00,,,,,,,,,,,102.00,
"""PES211"" 2%PES, 1%DTD, 1%TTSPi, in 3:7 EC:EMC, 1M",JD-EL18M245,,,,1.00,,,,,30.00,70.00,0.00,0.00,PES,2.00,DTD,1.00,TTSPi,1.00,,,,,,,104.00,
"2%VC, 3:7 EC:EMC, 1M LiPF^",JD-EL18M246,,,,1.00,,,,,30.00,70.00,0.00,0.00,VC,2.00,,,,,,,,,,,102.00,
"""PES211"" 2% PES, 1%DTD, 1% TTSPi",JD-EL18M247,,,,1.00,,,,,30.00,70.00,0.00,0.00,PES,2.00,DTD,1.00,TTSPi,1.00,,,,,,,104.00,
1.2 M LiPF6 3%EC97%EMC + 2%VC,JD-EL18M248,,,,1.20,,,,,3.00,97.00,0.00,0.00,VC,2.00,,,,,,,,,,,102.00,
1.5 M LiPF6 3%EC97%EMC + 2%VC,JD-EL18M249,,,,1.50,,,,,3.00,97.00,0.00,0.00,VC,2.00,,,,,,,,,,,102.00,
1.2M LiPF6 EC:EMC 3:7 2%VC 1%ES,JD-EL18M250,,,,1.20,,,,,30.00,70.00,0.00,0.00,VC,2.00,ES,1.00,,,,,,,,,103.00,
1.2M LiPF6 EC:EMC 3:7 2%VC 1%ES 1%DTD,JD-EL18M251,,,,1.20,,,,,30.00,70.00,0.00,0.00,VC,2.00,ES,1.00,DTD,1.00,,,,,,,104.00,
1.2M LiPF6 EC:EMC 3:7 2%VC 2%ES,JD-EL18M252,,,,1.20,,,,,30.00,70.00,0.00,0.00,VC,2.00,ES,2.00,,,,,,,,,104.00,
1.2M LiPF6 EC:EMC 3:7 2%VC 2%ES 1%DTD,JD-EL18M253,,,,1.20,,,,,30.00,70.00,0.00,0.00,VC,2.00,ES,2.00,DTD,1.00,,,,,,,105.00,
1.2M LiPF6 EC:EMC 3:7 2%FEC 1%ES,JD-EL18M254,,,,1.20,,,,,30.00,70.00,0.00,0.00,FEC,2.00,ES,1.00,,,,,,,,,103.00,
1.2M LiPF6 EC:EMC 3:7 2%FEC 1%ES 1%DTD,JD-EL18M255,,,,1.20,,,,,30.00,70.00,0.00,0.00,FEC,2.00,ES,1.00,DTD,1.00,,,,,,,104.00,
1.2M LiPF6 EC:EMC 3:7 2%FEC 2%ES,JD-EL18M256,,,,1.20,,,,,30.00,70.00,0.00,0.00,FEC,2.00,ES,2.00,,,,,,,,,104.00,
1.2M LiPF6 EC:EMC 3:7 2%FEC 2%ES 1%DTD,JD-EL18M257,,,,1.20,,,,,30.00,70.00,0.00,0.00,FEC,2.00,ES,2.00,DTD,1.00,,,,,,,105.00,
3% VC + 97%EMC + 1% LiBOB,JD-EL18M258,,,,1.00,,,,,3.00,97.00,0.00,0.00,VC,3.00,LiBOB,1.00,,,,,,,,,104.00,
40%MA+control,JD-EL18M259,,,,1.00,,,,,30.00,70.00,0.00,40.00,,,,,,,,,,,,,140.00,
40%MP+control,JD-EL18M260,,,,1.00,,,,,30.00,70.00,0.00,0.00,MP,40.00,,,,,,,,,,,140.00,
EC:EMC:DMC+2%VC+0.3%MPC+1%HFB,JD-EL18M261,,,,1.00,,,,,29.20,4.45,66.30,0.00,VC,2.00,MPC,0.30,HFB,1.00,,,,,,,103.25,
EC:EMC:DMC+2%VC+0.3%MPC+2%HFB,JD-EL18M262,,,,1.00,,,,,29.20,4.45,66.30,0.00,VC,2.00,MPC,0.30,HFB,2.00,,,,,,,104.25,
none,JD-EL18M263,,,*,1.00,,,,,,,,,,,,,,,,,,,,,0.00,
1.2M LiPF6 EC:EMC:DMC (25:5:70) + 2% VC,JD-EL18M264,,,,1.20,,,,,25.00,5.00,70.00,0.00,VC,2.00,,,,,,,,,,,102.00,
1.2M LiPF6 EC:EMC:DMC (25:5:70) + 2% FEC,JD-EL18M265,,,,1.20,,,,,25.00,5.00,70.00,0.00,FEC,2.00,,,,,,,,,,,102.00,
1.2M LiPiF6 in EC:EMC (3:7) + 2% VC,JD-EL18M266,,,,1.20,,,,,30.00,70.00,0.00,0.00,VC,2.00,,,,,,,,,,,102.00,
1.2M LiPiF6 in EC:EMC (3:7) + 2% FEC,JD-EL18M267,,,,1.20,,,,,30.00,70.00,0.00,0.00,FEC,2.00,,,,,,,,,,,102.00,
1.2M LiPF6 in EC:EMC (3;7) + 2% FEC +1% DTD,JD-EL18M268,,,,1.20,,,,,30.00,70.00,0.00,0.00,FEC,2.00,DTD,1.00,,,,,,,,,103.00,
1.2M LiPF6 in EC:EMC (3;7) + 2% VC +1% DTD,JD-EL18M269,,,,1.20,,,,,30.00,70.00,0.00,0.00,VC,2.00,DTD,1.00,,,,,,,,,103.00,
1.2M LiPF6 in EC:EMC (3:7) + 2% VC +1% DTD,JD-EL18M270,,,,1.20,,,,,30.00,70.00,0.00,0.00,VC,2.00,DTD,1.00,,,,,,,,,103.00,
1.2M LiPF6 in EC:EMC (3:7) + (0.5)PES211,JD-EL18M271,,,,1.20,,,,,30.00,70.00,0.00,0.00,PES,1.00,DTD,0.50,TTSPi,0.50,,,,,,,102.00,
1.2M LiPF6 in EC:EMC (3:7) + PES211,JD-EL18M272,,,,1.20,,,,,30.00,70.00,0.00,0.00,PES,2.00,DTD,1.00,TTSPi,1.00,,,,,,,104.00,
1.2M LiPF6 in EC:EMC (3:7) + 1% MPC,JD-EL18M273,,,,1.20,,,,,30.00,70.00,0.00,0.00,MPC,1.00,,,,,,,,,,,101.00,
1.2M LiPF6 in EC:EMC (3:7) + 2% MPC,JD-EL18M274,,,,1.20,,,,,30.00,70.00,0.00,0.00,MPC,2.00,,,,,,,,,,,102.00,
1.2M LiPF6 in EC:EMC (3:7) +2% FEC,JD-EL18M275,,,,1.20,,,,,30.00,70.00,0.00,0.00,FEC,2.00,,,,,,,,,,,102.00,
0.913m LiPF6 in EC:EMC (3:7) + PES211,JD-EL18M276,,,,0.91,,,,,30.00,70.00,0.00,0.00,PES,2.00,DTD,1.00,TTSPi,1.00,,,,,,,104.00,
ref 1,JD-EL18M277,,,*,,,,,,,,,,,,,,,,,,,,,,0.00,
5FEC 1M LiPF6 EMC,JD-EL18M278,,,,1.00,,,,,0.00,100.00,0.00,0.00,FEC,5.00,,,,,,,,,,,105.00,
1M LiPF6 3:7 EC:EMC,JD-EL18M279,,,,1.00,,,,,30.00,70.00,0.00,0.00,,,,,,,,,,,,,100.00,
2% VC 1M LiPF6 3:7 EC:EMC,JD-EL18M280,,,,1.00,,,,,30.00,70.00,0.00,0.00,VC,2.00,,,,,,,,,,,102.00,
2% PES 1M LiPF6 3:7 EC:EMC,JD-EL18M281,,,,1.00,,,,,30.00,70.00,0.00,0.00,PES,2.00,,,,,,,,,,,102.00,
5% FEC 1M LiPF6 EMC,JD-EL18M282,,,,1.00,,,,,0.00,100.00,0.00,0.00,FEC,5.00,,,,,,,,,,,105.00,
1.2M LiPF6 EC:EMC(3:7)+1%DPC,JD-EL18M283,,,,1.20,,,,,30.00,70.00,0.00,0.00,DPC,1.00,,,,,,,,,,,101.00,
1.2M LiPF6 EC:EMC(3:7)+2%DPC,JD-EL18M284,,,,1.20,,,,,30.00,70.00,0.00,0.00,DPC,2.00,,,,,,,,,,,102.00,
1.2M LiPF6 EC:EMC(3:7)+2%VC,JD-EL18M285,,,,1.20,,,,,30.00,70.00,0.00,0.00,VC,2.00,,,,,,,,,,,102.00,
1.2M LiPF6 EC:EMC(3:7)+1%DEPP,JD-EL18M286,,,,1.20,,,,,30.00,70.00,0.00,0.00,DEPP,1.00,,,,,,,,,,,101.00,
1.2M LiPF6 EC:EMC(3:7)+2%DEPP,JD-EL18M287,,,,1.20,,,,,30.00,70.00,0.00,0.00,DEPP,2.00,,,,,,,,,,,102.00,
1.2M LiPF6 in 80%EC:EMC(3:7)+20%MA+1%DEPP,JD-EL18M288,,,,1.20,,,,,24.00,56.00,0.00,20.00,DEPP,1.00,,,,,,,,,,,101.00,
1.2M LiPF6 in 80%EC:EMC(3:7)+20%MA+2%DEPP,JD-EL18M289,,,,1.20,,,,,24.00,56.00,0.00,20.00,DEPP,2.00,,,,,,,,,,,102.00,
2%VC+1%DTD in 1.2M LiPF6 in EC:EMC 30:70 w/w,JD-EL18M290,,,,1.20,,,,,30.00,70.00,0.00,0.00,VC,2.00,DTD,1.00,,,,,,,,,103.00,
2%VC+1%DTD in 1.2M LiPF6 in EC:EMC:MA 24:56:20 w/w/w,JD-EL18M291,,,,1.20,,,,,24.00,56.00,0.00,20.00,VC,2.00,DTD,1.00,,,,,,,,,103.00,
1.2M LiPF6 in [80(3:7 EC:EMC):20MA]+1%FEC+1%VC+1%DTD,JD-EL18M292,,,,1.20,,,,,24.00,56.00,0.00,20.00,FEC,1.00,VC,1.00,DTD,1.00,,,,,,,103.00,
1.2M LiPF6 in [80(3:7 EC:EMC):20MA]+2%FEC+1%VC+1%DTD,JD-EL18M293,,,,1.20,,,,,24.00,56.00,0.00,20.00,FEC,2.00,VC,1.00,DTD,1.00,,,,,,,104.00,
1.2M LiPF6 in [80(3:7 EC:EMC):20MA]+4%FEC+1%VC+1%DTD,JD-EL18M294,,,,1.20,,,,,24.00,56.00,0.00,20.00,FEC,4.00,VC,1.00,DTD,1.00,,,,,,,106.00,
1.2M LiPF6 in 30EC:50EMC:20MA + 2% FEC + 1%DTD,JD-EL18M295,,,,1.20,,,,,30.00,50.00,0.00,20.00,FEC,2.00,DTD,1.00,,,,,,,,,103.00,
1.2M LiPF6 in 30EC:30EMC:40MA + 2%VC + 1%DTD,JD-EL18M296,,,,1.20,,,,,30.00,30.00,0.00,40.00,VC,2.00,DTD,1.00,,,,,,,,,103.00,
1.2M LiPF6 in 30EC:30EMC:40MA + 2%FEC + 1%DTD,JD-EL18M297,,,,1.20,,,,,30.00,30.00,0.00,40.00,FEC,2.00,DTD,1.00,,,,,,,,,103.00,
1.2M LiPF6 in 30EC:50EMC:20MA + 2% VC + 1%DTD,JD-EL18M298,,,,1.20,,,,,30.00,50.00,0.00,20.00,VC,2.00,DTD,1.00,,,,,,,,,103.00,
1.2M LiPF6 2%FEC + 1%DTD in EC:EMC 3:7 (w:w),JD-EL18M299,,,,1.20,,,,,30.00,70.00,0.00,0.00,FEC,2.00,DTD,1.00,,,,,,,,,103.00,
1.2M LiPF6 2%FEC + 1%DTD in MA:EC:EMC 40:18:42 (w:w),JD-EL18M300,,,,1.20,,,,,18.00,42.00,0.00,40.00,FEC,2.00,DTD,1.00,,,,,,,,,103.00,
1.095m LiPF6 in EC:EMC (3:7) + 2% VC,JD-EL18M301,,,,1.10,,,,,30.00,70.00,0.00,0.00,VC,2.00,,,,,,,,,,,102.00,
1.095m LiPF6 in EC:EMC (3:7) + 1% DTD,JD-EL18M302,,,,1.10,,,,,30.00,70.00,0.00,0.00,DTD,1.00,,,,,,,,,,,101.00,
1.09MolaEC/EMC 3/7,JD-EL18M303,,,,1.09,,,,,30.00,70.00,0.00,0.00,,,,,,,,,,,,,100.00,
1.2Mola EC/EMC3/7+20%MA,JD-EL18M304,,,,1.20,,,,,30.00,70.00,0.00,20.00,,,,,,,,,,,,,120.00,
1.2MolaEC/EMC3/7+20%MA,JD-EL18M305,,,,1.20,,,,,30.00,70.00,0.00,20.00,,,,,,,,,,,,,120.00,
1.09MolaEC/EMC3/7+0.5%LiPO2F2,JD-EL18M306,,,,1.09,,,,,30.00,70.00,0.00,0.00,LFO,0.50,,,,,,,,,,,100.50,
1.09MolaEC/EMC3/7+1%LiPO2F2,JD-EL18M307,,,,1.09,,,,,30.00,70.00,0.00,0.00,LFO,1.00,,,,,,,,,,,101.00,
1.2MolaEC/EMC3/7+20%MA+0.5%LiPO2F2,JD-EL18M308,,,,1.20,,,,,30.00,70.00,0.00,20.00,LFO,0.50,,,,,,,,,,,120.50,
1.2MolaEC/EMC3/7+20%MA+1%LiPO2F2,JD-EL18M309,,,,1.20,,,,,30.00,70.00,0.00,20.00,LFO,1.00,,,,,,,,,,,121.00,
1.2M LiPF6 2%FEC+1%DTD  in 20%MA+80% EC:EMC (3:7),JD-EL18M310,,,,1.20,,,,,30.00,70.00,0.00,20.00,FEC,2.00,DTD,1.00,,,,,,,,,123.00,
1.095m LiPF6 in EC:EMC:MA (3:5:2) + 2% VC + 1% DTD,JD-EL18M311,,,,1.10,,,,,30.00,50.00,0.00,20.00,VC,2.00,DTD,1.00,,,,,,,,,103.00,
1.095m LiPF6 in EC:EMC:MA (3:5:2) + 2% FEC + 1% DTD,JD-EL18M312,,,,1.10,,,,,30.00,50.00,0.00,20.00,FEC,2.00,DTD,1.00,,,,,,,,,103.00,
1.095m LiPF6 in EC:EMC (3:7) + 1% FEC + 1% VC + 1% DTD,JD-EL18M313,,,,1.10,,,,,30.00,70.00,0.00,0.00,FEC,1.00,VC,1.00,DTD,1.00,,,,,,,103.00,
1.095m LiPF6 in EC:EMC (3:7) + 2% FEC + 1% VC + 1% DTD,JD-EL18M314,,,,1.10,,,,,30.00,70.00,0.00,0.00,FEC,2.00,VC,1.00,DTD,1.00,,,,,,,104.00,
1.095m LiPF6 in EC:EMC (3:7) + 4% FEC + 1% VC + 1% DTD,JD-EL18M315,,,,1.10,,,,,30.00,70.00,0.00,0.00,FEC,4.00,VC,1.00,DTD,1.00,,,,,,,106.00,
1.2M LiPF6 in (3:7 EC:EMC)+1%FEC+1%VC+1%DTD,JD-EL18M316,,,,1.20,,,,,30.00,70.00,0.00,0.00,FEC,1.00,VC,1.00,DTD,1.00,,,,,,,103.00,
1.2M LiPF6 in (3:7 EC:EMC)+2%FEC+1%VC+1%DTD,JD-EL18M317,,,,1.20,,,,,30.00,70.00,0.00,0.00,FEC,2.00,VC,1.00,DTD,1.00,,,,,,,104.00,
1.2M LiPF6 in (3:7 EC:EMC)+4%FEC+1%VC+1%DTD,JD-EL18M318,,,,1.20,,,,,30.00,70.00,0.00,0.00,FEC,4.00,VC,1.00,DTD,1.00,,,,,,,106.00,
1.095m LiPF6 in EC:EMC (3:7) + 2% FEC,JD-EL18M319,,,,1.10,,,,,30.00,70.00,0.00,0.00,FEC,2.00,,,,,,,,,,,102.00,
1.2M LiPF6 2%VC in EC:EMC 3:7,JD-EL18M320,,,,1.20,,,,,30.00,70.00,0.00,0.00,VC,2.00,,,,,,,,,,,102.00,
1.2M LiPF6 2%VC +1%DTD in EC:EMC 3:7,JD-EL18M321,,,,1.20,,,,,30.00,70.00,0.00,0.00,VC,2.00,,,,,,,,,,,102.00,
1.095m LiPF6 in EC:EMC (3:7)  + 2% FEC,JD-EL18M322,,,,1.10,,,,,30.00,70.00,0.00,0.00,FEC,2.00,,,,,,,,,,,102.00,
1.095m LiPF6 in EC:EMC (3:7) +2% PES,JD-EL18M323,,,,1.10,,,,,30.00,70.00,0.00,0.00,PES,2.00,,,,,,,,,,,102.00,
1.095m LiPF6 in EC:EMC (3:7)  + 0.5% PES + 1% VC + 1% MMDS,JD-EL18M324,,,,1.10,,,,,30.00,70.00,0.00,0.00,PES,0.50,VC,1.00,MMDS,1.00,,,,,,,102.50,
1.095m LiPF6 in EC:EMC (3:7) + 2% FEC + 1% DTD,JD-EL18M325,,,,1.10,,,,,30.00,70.00,0.00,0.00,FEC,2.00,DTD,1.00,,,,,,,,,103.00,
1.2M LiPF6 2%FEC+1%DTD in EC:EMC 3:7,JD-EL18M326,,,,1.20,,,,,30.00,70.00,0.00,0.00,FEC,2.00,DTD,1.00,,,,,,,,,103.00,
1.2M LiPF6 2%PES+1%DTD + 1%TTSPi in EC:EMC 3:7,JD-EL18M327,,,,1.20,,,,,30.00,70.00,0.00,0.00,PES,2.00,DTD,1.00,TTSPi,1.00,,,,,,,104.00,
1.095m LiPF6 in EC:EMC (3:7)  + 0.25% PES + 1% VC + 1% MMDS,JD-EL18M328,,,,1.10,,,,,30.00,70.00,0.00,0.00,PES,0.25,VC,1.00,MMDS,1.00,,,,,,,102.25,
1.095m LiPF6 in EC:EMC (3:7)  + 2% FEC + 1% DTD + 1% TTSPi,JD-EL18M329,,,,1.10,,,,,30.00,70.00,0.00,0.00,FEC,2.00,DTD,1.00,TTSPi,1.00,,,,,,,104.00,
1.2M LiPF6 in 3:7 EC:EMC + 2%VC + 2%DTD,JD-EL18M330,,,,1.20,,,,,30.00,70.00,0.00,0.00,VC,2.00,DTD,2.00,,,,,,,,,104.00,
1.2M LiPF6 7.5%MMC+92.5%EMC,JD-EL18M331,,,,1.20,,,,,0.00,92.50,0.00,0.00,MMC,7.50,,,,,,,,,,,100.00,
1.2M LiPF6 7.5%MMC+92.5%EMC +2%VC,JD-EL18M332,,,,1.20,,,,,0.00,92.50,0.00,0.00,MMC,7.50,VC,2.00,,,,,,,,,102.00,
1.2M LiPF6 7.5%MMC+92.5%EMC+2%VC,JD-EL18M333,,,,1.20,,,,,0.00,92.50,0.00,0.00,MMC,7.50,VC,2.00,,,,,,,,,102.00,
1.2M LiPF6 7.5%MMC+92.5%EMC+2%FEC,JD-EL18M334,,,,1.20,,,,,0.00,92.50,0.00,0.00,MMC,7.50,FEC,2.00,,,,,,,,,102.00,
1.2M LiPF6 15%MMC+15%EC+70%EMC,JD-EL18M335,,,,1.20,,,,,15.00,70.00,0.00,0.00,MMC,15.00,,,,,,,,,,,100.00,
1.2M LiPF6 15%MMC+15%EC+70%EMC+2%VC,JD-EL18M336,,,,1.20,,,,,15.00,70.00,0.00,0.00,MMC,15.00,VC,2.00,,,,,,,,,102.00,
1.09m LiPF6 in EC:EMC (3:7) + 2% FEC +  1% DTD,JD-EL18M337,,,,1.09,,,,,30.00,70.00,0.00,0.00,FEC,2.00,DTD,1.00,,,,,,,,,103.00,
1.09m LiPF6 in EC:EMC (3:7) + 2% PES+  1% DTD,JD-EL18M338,,,,1.09,,,,,30.00,70.00,0.00,0.00,PES,2.00,DTD,1.00,,,,,,,,,103.00,
1.09m LiPF6 in EC:EMC (3:7) + 1% FEC + 1% VC+ 1% DTD,JD-EL18M339,,,,1.09,,,,,30.00,70.00,0.00,0.00,FEC,1.00,VC,1.00,DTD,1.00,,,,,,,103.00,
1.09m LiPF6 in EC:EMC (3:7) + 2% FEC + 1% VC+ 1% DTD,JD-EL18M340,,,,1.09,,,,,30.00,70.00,0.00,0.00,FEC,2.00,VC,1.00,DTD,1.00,,,,,,,104.00,
1.09m LiPF6 in EC:EMC (3:7) + 4% FEC + 1% VC+ 1% DTD,JD-EL18M341,,,,1.09,,,,,30.00,70.00,0.00,0.00,FEC,4.00,VC,1.00,DTD,1.00,,,,,,,106.00,
0.913m LiPF6 in EC:EMC (3:7) + 2% VC,JD-EL18M342,,,,0.91,,,,,30.00,70.00,0.00,0.00,VC,2.00,,,,,,,,,,,102.00,
1.2M LiPF6 in EC:EMC+2VC+1DTD+0.5LiPF2O2,JD-EL18M343,,,,1.20,,,,,30.00,70.00,0.00,0.00,VC,2.00,DTD,1.00,LFO,0.50,,,,,,,103.50,
1.2M LiPF6 in EC:EMC+2FEC+1DTD+0.75LiPF2O2,JD-EL18M344,,,,1.20,,,,,30.00,70.00,0.00,0.00,FEC,2.00,DTD,1.00,LFO,0.75,,,,,,,103.75,
1.2M LiPF6 in80EC:EMC+20MA+2VC+1DTD+0.5LiPF2O2,JD-EL18M345,,,,1.20,,,,,24.00,56.00,0.00,20.00,VC,2.00,DTD,1.00,LFO,0.50,,,,,,,103.50,
1.2M LiPF6 in 80EC:EMC+20MA+2FEC+1DTD+0.5LiPF2O2,JD-EL18M346,,,,1.20,,,,,24.00,56.00,0.00,20.00,FEC,2.00,DTD,1.00,LFO,0.50,,,,,,,103.50,
1.2M LiPF6 in60EC:EMC+40MA+2VC+1DTD+0.5LiPF2O2,JD-EL18M347,,,,1.20,,,,,18.00,42.00,0.00,40.00,VC,2.00,DTD,1.00,LFO,0.50,,,,,,,103.50,
1.2M LiPF6 in 60EC:EMC+40MA+2FEC+1DTD+0.5LiPF2O2,JD-EL18M348,,,,1.20,,,,,18.00,42.00,0.00,40.00,FEC,2.00,DTD,1.00,LFO,0.50,,,,,,,103.50,
1.2M LiPF6 0.5%PACA in 30%EC+70%EMC,JD-EL18M349,,,,1.20,,,,,30.00,70.00,0.00,0.00,PACA,0.50,,,,,,,,,,,100.50,
1.2M LiPF6 1%PACA in 30%EC+70%EMC,JD-EL18M350,,,,1.20,,,,,30.00,70.00,0.00,0.00,PACA,1.00,,,,,,,,,,,101.00,
1.2M LiPF6 2%PACA in 30%EC+70%EMC,JD-EL18M351,,,,1.20,,,,,30.00,70.00,0.00,0.00,PACA,2.00,,,,,,,,,,,102.00,
1.2M LiPF6 2%VC in 30%EC+70%EMC,JD-EL18M352,,,,1.20,,,,,30.00,70.00,0.00,0.00,VC,2.00,,,,,,,,,,,102.00,
1.2M LiPF6 2%FEC in 30%EC+70%EMC,JD-EL18M353,,,,1.20,,,,,30.00,70.00,0.00,0.00,FEC,2.00,,,,,,,,,,,102.00,
1.1m LiPF6 EC:DMC 2%FEC 1%DTD,JD-EL18M354,,,,1.10,,,,,30.00,70.00,0.00,0.00,FEC,2.00,DTD,1.00,,,,,,,,,103.00,
1.1m LiPF6 EC:DMC 20%MA 2%FEC 1%DTD,JD-EL18M355,,,,1.10,,,,,30.00,70.00,0.00,20.00,FEC,2.00,DTD,1.00,,,,,,,,,123.00,
4b,JD-EL18M356,,,*,1.00,,,,,,,,,,,,,,,,,,,,,0.00,
1.2M LiPF6 2%FEC in EC:EMC 3:7 (w:w),JD-EL18M357,,,,1.20,,,,,30.00,70.00,0.00,0.00,FEC,2.00,,,,,,,,,,,102.00,
1.2M LiPF6 2%FEC in MA:EC:EMC 20:24:56 (w:w),JD-EL18M358,,,,1.20,,,,,24.00,56.00,0.00,20.00,FEC,2.00,,,,,,,,,,,102.00,
1.2M LiPF6 2%FEC + 1%DTD in MA:EC:EMC 20:24:56 (w:w),JD-EL18M359,,,,1.20,,,,,24.00,56.00,0.00,20.00,FEC,2.00,DTD,1.00,,,,,,,,,103.00,
1.2M LiPF6 2%FEC in MA:EC:EMC 40:18:42 (w:w),JD-EL18M360,,,,1.20,,,,,18.00,42.00,0.00,40.00,FEC,2.00,,,,,,,,,,,102.00,
1.095 m LiPF6 in EC:EMC 3:7 (w:w) + 2% PES + 1% DTD + 1% TTSPi,JD-EL18M361,,,,1.10,,,,,30.00,70.00,0.00,0.00,PES,2.00,DTD,1.00,TTSPi,1.00,,,,,,,104.00,
1.095 m LiPF6 in EC:EMC 3:7 (w:w) + .5% PES + .25% DTD + .25% TTSPi,JD-EL18M362,,,,1.10,,,,,30.00,70.00,0.00,0.00,PES,0.50,DTD,0.25,TTSPi,0.25,,,,,,,101.00,
